Repository: mpecchi/tga_data_analysis

# Thermogravimetric Analysis in Python

## Overview
PyTGA is a Python module designed for conducting and analyzing Thermogravimetric Analysis (TGA) experiments. It offers tools for loading, processing, and analyzing TGA data, focusing on proximate and oxidation analysis, solid distillation analysis, and deconvolution analysis.

## Features
- **Data Loading**: Supports loading TGA data from files.
- **Proximate Analysis**: Calculates moisture, ash, and volatile matter.
- **Oxidation Analysis**: Computes Ti, Tp, Tb, etc.
- **Solid Distillation Analysis**: Analyzes solid distillation over time.
- **Deconvolution Analysis**: Deconvolutes TGA curves for peak analysis.

File: PSO Kinetics/data/softwood-20Kmin_1.txt (part 6 of 13)
[step]
Ramp 10.00 °C/min to 110.00 °C
Time	Temperature	Weight	Weight	Heat Flow
min	°C	%	mg	mW
47.370	276.85	90.7939	3.7675	6.888
47.378	277.01	90.7653	3.7663	6.896
47.387	277.18	90.7363	3.7651	6.904
47.395	277.35	90.7071	3.7639	6.911
47.403	277.51	90.6780	3.7627	6.916
47.412	277.68	90.6487	3.7614	6.922
47.420	277.85	90.6190	3.7602	6.928
47.428	278.01	90.5891	3.7590	6.934
47.437	278.18	90.5589	3.7577	6.942
47.445	278.35	90.5286	3.7565	6.949
47.453	278.51	90.4980	3.7552	6.956
47.462	278.68	90.4674	3.7539	6.962
47.470	278.85	90.4366	3.7526	6.969
47.478	279.01	90.4055	3.7514	6.976
47.487	279.18	90.3743	3.7501	6.984
47.495	279.35	90.3430	3.7488	6.993
47.503	279.51	90.3116	3.7475	7.001
47.512	279.68	90.2801	3.7462	7.009
47.520	279.85	90.2485	3.7448	7.016
47.528	280.02	90.2169	3.7435	7.023
47.537	280.18	90.1852	3.7422	7.029
47.545	280.35	90.1534	3.7409	7.036
47.553	280.51	90.1214	3.7396	7.043
47.562	280.68	90.0891	3.7382	7.051
47.570	280.85	90.0565	3.7369	7.058
47.578	281.01	90.0240	3.7355	7.065
47.587	281.18	89.9914	3.7342	7.072
47.595	281.35	89.9586	3.7328	7.078
47.603	281.51	89.9258	3.7314	7.085
47.612	281.68	89.8926	3.7301	7.092
47.620	281.85	89.8592	3.7287	7.100
47.628	282.01	89.8258	3.7273	7.107
47.637	282.18	89.7922	3.7259	7.114
47.645	282.35	89.7588	3.7245	7.121
47.653	282.51	89.7255	3.7231	7.129
47.662	282.68	89.6918	3.7217	7.137
47.670	282.85	89.6580	3.7203	7.146
47.678	283.01	89.6240	3.7189	7.154
47.687	283.18	89.5899	3.7175	7.163
47.695	283.35	89.5556	3.7161	7.172
47.703	283.51	89.5211	3.7147	7.181
47.712	283.68	89.4865	3.7132	7.191
47.720	283.85	89.4518	3.7118	7.200
47.728	284.02	89.4170	3.7103	7.209
47.737	284.18	89.3818	3.7089	7.218
47.745	284.35	89.3465	3.7074	7.226
47.753	284.52	89.3109	3.7059	7.234
47.762	284.68	89.2752	3.7045	7.242
47.770	284.85	89.2395	3.7030	7.250
47.778	285.02	89.2037	3.7015	7.258
47.787	285.18	89.1679	3.7000	7.266
47.795	285.35	89.1320	3.6985	7.274
47.803	285.52	89.0959	3.6970	7.282
47.812	285.68	89.0596	3.6955	7.290
47.820	285.85	89.0232	3.6940	7.297
47.828	286.02	88.9866	3.6925	7.305
47.837	286.18	88.9501	3.6910	7.314
47.845	286.35	88.9133	3.6894	7.322
47.853	286.52	88.8764	3.6879	7.330
47.862	286.68	88.8394	3.6864	7.337
47.870	286.85	88.8022	3.6848	7.344
47.878	287.02	88.7648	3.6833	7.351
47.887	287.18	88.7273	3.6817	7.358
47.895	287.35	88.6898	3.6802	7.365
47.903	287.52	88.6523	3.6786	7.372
47.912	287.68	88.6146	3.6770	7.380
47.920	287.85	88.5768	3.6755	7.387
47.928	288.02	88.5389	3.6739	7.395
47.937	288.18	88.5010	3.6723	7.404
47.945	288.35	88.4628	3.6707	7.413
47.953	288.52	88.4246	3.6692	7.421
47.962	288.68	88.3864	3.6676	7.430
47.970	288.85	88.3481	3.6660	7.438
47.978	289.02	88.3098	3.6644	7.446
47.987	289.18	88.2711	3.6628	7.454
47.995	289.35	88.2323	3.6612	7.461
48.003	289.52	88.1934	3.6596	7.469
48.012	289.69	88.1543	3.6579	7.476
48.020	289.85	88.1150	3.6563	7.483
48.028	290.02	88.0756	3.6547	7.491
48.037	290.19	88.0360	3.6530	7.499
48.045	290.35	87.9963	3.6514	7.507
48.053	290.52	87.9564	3.6497	7.516
48.062	290.69	87.9163	3.6481	7.526
48.070	290.85	87.8762	3.6464	7.535
48.078	291.02	87.8361	3.6447	7.543
48.087	291.19	87.7958	3.6431	7.551
48.095	291.35	87.7553	3.6414	7.559
48.103	291.52	87.7147	3.6397	7.567
48.112	291.69	87.6742	3.6380	7.575
48.120	291.85	87.6336	3.6363	7.583
48.128	292.02	87.5930	3.6346	7.590
48.137	292.19	87.5521	3.6330	7.598
48.145	292.35	87.5111	3.6313	7.605
48.153	292.52	87.4698	3.6295	7.611
48.162	292.69	87.4282	3.6278	7.618
48.170	292.85	87.3865	3.6261	7.626
48.178	293.02	87.3449	3.6244	7.634
48.187	293.19	87.3031	3.6226	7.642
48.195	293.35	87.2609	3.6209	7.651
48.203	293.52	87.2185	3.6191	7.660
48.212	293.69	87.1759	3.6173	7.669
48.220	293.85	87.1332	3.6156	7.678
48.228	294.02	87.0905	3.6138	7.687
48.237	294.19	87.0480	3.6120	7.697
48.245	294.35	87.0053	3.6103	7.708
48.253	294.52	86.9624	3.6085	7.719
48.262	294.69	86.9194	3.6067	7.729
48.270	294.85	86.8763	3.6049	7.739
48.278	295.02	86.8333	3.6031	7.749
48.287	295.19	86.7902	3.6013	7.758
48.295	295.35	86.7470	3.5995	7.767
48.303	295.52	86.7036	3.5977	7.777
48.312	295.69	86.6599	3.5959	7.788
48.320	295.85	86.6160	3.5941	7.797
48.328	296.02	86.5719	3.5923	7.806
48.337	296.19	86.5277	3.5904	7.814
48.345	296.35	86.4835	3.5886	7.821
48.353	296.52	86.4391	3.5868	7.830
48.362	296.69	86.3943	3.5849	7.839
48.370	296.85	86.3494	3.5830	7.849
48.378	297.02	86.3043	3.5812	7.859
48.387	297.19	86.2591	3.5793	7.868
48.395	297.35	86.2139	3.5774	7.877
48.403	297.52	86.1685	3.5755	7.885
48.412	297.68	86.1230	3.5737	7.893
48.420	297.85	86.0773	3.5718	7.902
48.428	298.02	86.0313	3.5698	7.911
48.437	298.18	85.9851	3.5679	7.919
48.445	298.35	85.9388	3.5660	7.926
48.453	298.52	85.8926	3.5641	7.934
48.462	298.68	85.8464	3.5622	7.942
48.470	298.85	85.8000	3.5603	7.950
48.478	299.02	85.7534	3.5583	7.959
48.487	299.18	85.7066	3.5564	7.968
48.495	299.35	85.6596	3.5544	7.976
48.503	299.52	85.6126	3.5525	7.984
48.512	299.68	85.5656	3.5505	7.992
48.520	299.85	85.5184	3.5486	8.002
48.528	300.02	85.4711	3.5466	8.011
48.537	300.18	85.4234	3.5446	8.019
48.545	300.35	85.3757	3.5426	8.027
48.553	300.52	85.3277	3.5407	8.034
48.562	300.68	85.2796	3.5387	8.041
48.570	300.85	85.2314	3.5367	8.048
48.578	301.02	85.1829	3.5346	8.057
48.587	301.18	85.1343	3.5326	8.065
48.595	301.35	85.0855	3.5306	8.073
48.603	301.52	85.0365	3.5286	8.081
48.612	301.68	84.9874	3.5265	8.089
48.620	301.85	84.9383	3.5245	8.098
48.628	302.02	84.8890	3.5224	8.107
48.637	302.18	84.8394	3.5204	8.116
48.645	302.35	84.7898	3.5183	8.126
48.653	302.52	84.7401	3.5163	8.136
48.662	302.68	84.6901	3.5142	8.146
48.670	302.85	84.6401	3.5121	8.157
48.678	303.02	84.5899	3.5100	8.166
48.687	303.18	84.5397	3.5080	8.176
48.695	303.35	84.4893	3.5059	8.186
48.703	303.52	84.4386	3.5038	8.196
48.712	303.68	84.3876	3.5016	8.208
48.720	303.85	84.3365	3.4995	8.219
48.728	304.02	84.2851	3.4974	8.229
48.737	304.18	84.2336	3.4953	8.238
48.745	304.35	84.1821	3.4931	8.248
48.753	304.52	84.1303	3.4910	8.257
48.762	304.68	84.0784	3.4888	8.265
48.770	304.85	84.0265	3.4867	8.273
48.778	305.01	83.9742	3.4845	8.279
48.787	305.18	83.9218	3.4823	8.284
48.795	305.35	83.8693	3.4801	8.289
48.803	305.51	83.8165	3.4779	8.293
48.812	305.68	83.7637	3.4758	8.298
48.820	305.85	83.7106	3.4736	8.304
48.828	306.01	83.6573	3.4713	8.310
48.837	306.18	83.6036	3.4691	8.316
48.845	306.35	83.5498	3.4669	8.323
48.853	306.51	83.4957	3.4646	8.330
48.862	306.68	83.4415	3.4624	8.338
48.870	306.85	83.3872	3.4601	8.346
48.878	307.01	83.3324	3.4579	8.355
48.887	307.18	83.2775	3.4556	8.366
48.895	307.35	83.2225	3.4533	8.376
48.903	307.51	83.1675	3.4510	8.385
48.912	307.68	83.1125	3.4487	8.393
48.920	307.85	83.0574	3.4464	8.403
48.928	308.01	83.0021	3.4442	8.414
48.937	308.18	82.9465	3.4418	8.425
48.945	308.35	82.8908	3.4395	8.436
48.953	308.51	82.8349	3.4372	8.446
48.962	308.68	82.7788	3.4349	8.455
48.970	308.85	82.7226	3.4326	8.464
48.978	309.01	82.6661	3.4302	8.474
48.987	309.18	82.6095	3.4279	8.483
48.995	309.34	82.5526	3.4255	8.493
49.003	309.51	82.4954	3.4231	8.501
49.012	309.68	82.4379	3.4207	8.508
49.020	309.84	82.3803	3.4184	8.515
49.028	310.01	82.3225	3.4160	8.522
49.037	310.18	82.2645	3.4135	8.530
49.045	310.34	82.2063	3.4111	8.538
49.053	310.51	82.1479	3.4087	8.545
49.062	310.68	82.0893	3.4063	8.552
49.070	310.84	82.0305	3.4038	8.559
49.078	311.01	81.9715	3.4014	8.567
49.087	311.18	81.9122	3.3989	8.574
49.095	311.34	81.8530	3.3965	8.581
49.103	311.51	81.7938	3.3940	8.589
49.112	311.67	81.7344	3.3916	8.596
49.120	311.84	81.6748	3.3891	8.603
49.128	312.01	81.6150	3.3866	8.610
49.137	312.17	81.5549	3.3841	8.617
49.145	312.34	81.4946	3.3816	8.625
49.153	312.51	81.4340	3.3791	8.633
49.162	312.67	81.3732	3.3766	8.641
49.170	312.84	81.3122	3.3740	8.650
49.178	313.01	81.2510	3.3715	8.658
49.187	313.17	81.1894	3.3689	8.665
49.195	313.34	81.1276	3.3664	8.672
49.203	313.51	81.0658	3.3638	8.679
49.212	313.67	81.0039	3.3612	8.687
49.220	313.84	80.9418	3.3587	8.695
49.228	314.01	80.8797	3.3561	8.703
49.237	314.17	80.8174	3.3535	8.711
49.245	314.34	80.7547	3.3509	8.718
49.253	314.50	80.6918	3.3483	8.726
49.262	314.67	80.6286	3.3457	8.735
49.270	314.84	80.5651	3.3430	8.745
49.278	315.00	80.5011	3.3404	8.754
49.287	315.17	80.4370	3.3377	8.764
49.295	315.34	80.3727	3.3350	8.772
49.303	315.50	80.3082	3.3324	8.778
49.312	315.67	80.2433	3.3297	8.784
49.320	315.84	80.1782	3.3270	8.790
49.328	316.00	80.1131	3.3243	8.798
49.337	316.17	80.0478	3.3216	8.805
49.345	316.33	79.9825	3.3189	8.811
49.353	316.50	79.9171	3.3161	8.817
49.362	316.67	79.8517	3.3134	8.823
49.370	316.83	79.7860	3.3107	8.830
49.378	317.00	79.7200	3.3080	8.838
49.387	317.17	79.6537	3.3052	8.846
49.395	317.33	79.5873	3.3025	8.856
49.403	317.50	79.5207	3.2997	8.865
49.412	317.66	79.4539	3.2969	8.873
49.420	317.83	79.3867	3.2941	8.880
49.428	318.00	79.3193	3.2913	8.887
49.437	318.16	79.2516	3.2885	8.895
49.445	318.33	79.1836	3.2857	8.903
49.453	318.50	79.1154	3.2829	8.909
49.462	318.66	79.0471	3.2800	8.915
49.470	318.83	78.9786	3.2772	8.921
49.478	318.99	78.9096	3.2743	8.926
49.487	319.16	78.8403	3.2715	8.932
49.495	319.33	78.7708	3.2686	8.939
49.503	319.49	78.7011	3.2657	8.947
49.512	319.66	78.6313	3.2628	8.954
49.520	319.83	78.5613	3.2599	8.961
49.528	319.99	78.4912	3.2570	8.969
49.537	320.16	78.4209	3.2541	8.976
49.545	320.32	78.3504	3.2511	8.984
49.553	320.49	78.2798	3.2482	8.991
49.562	320.66	78.2091	3.2453	8.998
49.570	320.82	78.1381	3.2423	9.004
49.578	320.99	78.0667	3.2394	9.009
49.587	321.15	77.9950	3.2364	9.015
49.595	321.32	77.9232	3.2334	9.020
49.603	321.49	77.8512	3.2304	9.027
49.612	321.65	77.7788	3.2274	9.033
49.620	321.82	77.7061	3.2244	9.039
49.628	321.99	77.6330	3.2214	9.046
49.637	322.15	77.5599	3.2183	9.052
49.645	322.32	77.4866	3.2153	9.059
49.653	322.48	77.4133	3.2122	9.065
49.662	322.65	77.3399	3.2092	9.072
49.670	322.82	77.2664	3.2062	9.079
49.678	322.98	77.1925	3.2031	9.086
49.687	323.15	77.1184	3.2000	9.092
49.695	323.31	77.0440	3.1969	9.098
49.703	323.48	76.9695	3.1938	9.104
49.712	323.65	76.8948	3.1907	9.110
49.720	323.81	76.8197	3.1876	9.115
49.728	323.98	76.7443	3.1845	9.121
49.737	324.14	76.6688	3.1814	9.126
49.745	324.31	76.5931	3.1782	9.131
49.753	324.48	76.5172	3.1751	9.137
49.762	324.64	76.4410	3.1719	9.142
49.770	324.81	76.3646	3.1687	9.147
49.778	324.97	76.2881	3.1656	9.152
49.787	325.14	76.2115	3.1624	9.157
49.795	325.31	76.1346	3.1592	9.162
49.803	325.47	76.0576	3.1560	9.168
49.812	325.64	75.9804	3.1528	9.173
49.820	325.81	75.9029	3.1496	9.179
49.828	325.97	75.8250	3.1463	9.185
49.837	326.14	75.7470	3.1431	9.191
49.845	326.30	75.6686	3.1398	9.197
49.853	326.47	75.5900	3.1366	9.204
49.862	326.64	75.5110	3.1333	9.210
49.870	326.80	75.4319	3.1300	9.216
49.878	326.97	75.3525	3.1267	9.224
49.887	327.13	75.2730	3.1234	9.232
49.895	327.30	75.1932	3.1201	9.240
49.903	327.47	75.1133	3.1168	9.249
49.912	327.63	75.0332	3.1135	9.256
49.920	327.80	74.9528	3.1102	9.263
49.928	327.96	74.8725	3.1068	9.270
49.937	328.13	74.7922	3.1035	9.276
49.945	328.30	74.7115	3.1001	9.283
49.953	328.46	74.6305	3.0968	9.289
49.962	328.63	74.5492	3.0934	9.295
49.970	328.79	74.4678	3.0900	9.300
49.978	328.96	74.3863	3.0866	9.305
49.987	329.13	74.3045	3.0832	9.310
49.995	329.29	74.2228	3.0799	9.315
50.003	329.46	74.1409	3.0765	9.320
50.012	329.62	74.0588	3.0731	9.325
50.020	329.79	73.9764	3.0696	9.329
50.028	329.96	73.8939	3.0662	9.334
50.037	330.12	73.8110	3.0628	9.338
50.045	330.29	73.7282	3.0593	9.341
50.053	330.45	73.6452	3.0559	9.345
50.062	330.62	73.5620	3.0524	9.348
50.070	330.78	73.4784	3.0490	9.352
50.078	330.95	73.3944	3.0455	9.356
50.087	331.12	73.3103	3.0420	9.360
50.095	331.28	73.2257	3.0385	9.365
50.103	331.45	73.1410	3.0350	9.371
50.112	331.61	73.0562	3.0315	9.377
50.120	331.78	72.9715	3.0279	9.383
50.128	331.95	72.8864	3.0244	9.389
50.137	332.11	72.8011	3.0209	9.396
50.145	332.28	72.7156	3.0173	9.403
50.153	332.44	72.6302	3.0138	9.409
50.162	332.61	72.5447	3.0102	9.415
50.170	332.77	72.4590	3.0067	9.421
50.178	332.94	72.3732	3.0031	9.428
50.187	333.11	72.2869	2.9995	9.435
50.195	333.27	72.2004	2.9959	9.442
50.203	333.44	72.1137	2.9923	9.449
50.212	333.60	72.0270	2.9887	9.457
50.220	333.77	71.9402	2.9851	9.464
50.228	333.93	71.8529	2.9815	9.470
50.237	334.10	71.7655	2.9779	9.477
50.245	334.27	71.6780	2.9743	9.484
50.253	334.43	71.5904	2.9706	9.490
50.262	334.60	71.5027	2.9670	9.496
50.270	334.76	71.4152	2.9634	9.502
50.278	334.93	71.3276	2.9597	9.507
50.287	335.10	71.2397	2.9561	9.513
50.295	335.26	71.1513	2.9524	9.518
50.303	335.43	71.0628	2.9487	9.522
50.312	335.59	70.9741	2.9451	9.527
50.320	335.76	70.8853	2.9414	9.532
50.328	335.92	70.7966	2.9377	9.537
50.337	336.09	70.7077	2.9340	9.542
50.345	336.26	70.6183	2.9303	9.548
50.353	336.42	70.5287	2.9266	9.554
50.362	336.59	70.4390	2.9228	9.560
50.370	336.75	70.3491	2.9191	9.566
50.378	336.92	70.2593	2.9154	9.572
50.387	337.08	70.1694	2.9117	9.578
50.395	337.25	70.0793	2.9079	9.584
50.403	337.42	69.9891	2.9042	9.589
50.412	337.58	69.8984	2.9004	9.593
50.420	337.75	69.8075	2.8966	9.597
50.428	337.91	69.7168	2.8929	9.601
50.437	338.08	69.6262	2.8891	9.604
50.445	338.24	69.5354	2.8854	9.606
50.453	338.41	69.4444	2.8816	9.609
50.462	338.58	69.3530	2.8778	9.611
50.470	338.74	69.2613	2.8740	9.615
50.478	338.91	69.1694	2.8702	9.619
50.487	339.07	69.0773	2.8663	9.624
50.495	339.24	68.9850	2.8625	9.630
50.503	339.40	68.8926	2.8587	9.636
50.512	339.57	68.7999	2.8548	9.643
50.520	339.74	68.7066	2.8510	9.649
50.528	339.90	68.6131	2.8471	9.656
50.537	340.07	68.5196	2.8432	9.664
50.545	340.23	68.4264	2.8393	9.671
50.553	340.40	68.3332	2.8355	9.678
50.562	340.57	68.2400	2.8316	9.685
50.570	340.73	68.1466	2.8277	9.692
50.578	340.90	68.0531	2.8238	9.698
50.587	341.06	67.9594	2.8200	9.703
50.595	341.23	67.8655	2.8161	9.709
50.603	341.39	67.7717	2.8122	9.715
50.612	341.56	67.6779	2.8083	9.721
50.620	341.73	67.5840	2.8044	9.727
50.628	341.89	67.4898	2.8005	9.733
50.637	342.06	67.3953	2.7966	9.738
50.645	342.22	67.3006	2.7926	9.743
50.653	342.39	67.2060	2.7887	9.749
50.662	342.55	67.1113	2.7848	9.754
50.670	342.72	67.0166	2.7808	9.759
50.678	342.89	66.9218	2.7769	9.764
50.687	343.05	66.8268	2.7730	9.769
50.695	343.22	66.7316	2.7690	9.774
50.703	343.38	66.6363	2.7651	9.779
50.712	343.55	66.5410	2.7611	9.784
50.720	343.71	66.4454	2.7571	9.789
50.728	343.88	66.3493	2.7531	9.795
50.737	344.04	66.2531	2.7492	9.800
50.745	344.21	66.1568	2.7452	9.805
50.753	344.38	66.0603	2.7412	9.811
50.762	344.54	65.9638	2.7372	9.817
50.770	344.71	65.8671	2.7331	9.822
50.778	344.87	65.7703	2.7291	9.828
50.787	345.04	65.6734	2.7251	9.834
50.795	345.20	65.5763	2.7211	9.839
50.803	345.37	65.4790	2.7170	9.844
50.812	345.54	65.3818	2.7130	9.849
50.820	345.70	65.2844	2.7090	9.855
50.828	345.87	65.1868	2.7049	9.860
50.837	346.03	65.0889	2.7008	9.865
50.845	346.20	64.9907	2.6968	9.870
50.853	346.36	64.8925	2.6927	9.875
50.862	346.53	64.7943	2.6886	9.879
50.870	346.70	64.6959	2.6845	9.883
50.878	346.86	64.5973	2.6804	9.887
50.887	347.03	64.4985	2.6763	9.891
50.895	347.19	64.3995	2.6722	9.896
50.903	347.36	64.3005	2.6681	9.900
50.912	347.52	64.2016	2.6640	9.905
50.920	347.69	64.1027	2.6599	9.910
50.928	347.86	64.0037	2.6558	9.914
50.937	348.02	63.9043	2.6517	9.919
50.945	348.19	63.8044	2.6475	9.925
50.953	348.35	63.7042	2.6434	9.930
50.962	348.52	63.6041	2.6392	9.936
50.970	348.68	63.5042	2.6351	9.941
50.978	348.85	63.4045	2.6310	9.946
50.987	349.01	63.3044	2.6268	9.951
50.995	349.18	63.2037	2.6226	9.955
51.003	349.35	63.1027	2.6184	9.960
51.012	349.51	63.0016	2.6142	9.965
51.020	349.68	62.9006	2.6100	9.970
51.028	349.84	62.7996	2.6059	9.975
51.037	350.01	62.6986	2.6017	9.979
51.045	350.17	62.5973	2.5975	9.983
51.053	350.34	62.4957	2.5932	9.988
51.062	350.51	62.3937	2.5890	9.992
51.070	350.67	62.2916	2.5848	9.995
51.078	350.84	62.1896	2.5805	9.999
51.087	351.00	62.0875	2.5763	10.002
51.095	351.17	61.9851	2.5721	10.005
51.103	351.33	61.8826	2.5678	10.008
51.112	351.50	61.7799	2.5635	10.011
51.120	351.66	61.6770	2.5593	10.014
51.128	351.83	61.5738	2.5550	10.018
51.137	351.99	61.4703	2.5507	10.022
51.145	352.16	61.3666	2.5464	10.027
51.153	352.32	61.2627	2.5421	10.033
51.162	352.49	61.1586	2.5378	10.039
51.170	352.65	61.0544	2.5334	10.045
51.178	352.82	60.9502	2.5291	10.051
51.187	352.99	60.8456	2.5248	10.057
51.195	353.15	60.7409	2.5204	10.062
51.203	353.32	60.6362	2.5161	10.068
51.212	353.48	60.5314	2.5117	10.072
51.220	353.65	60.4262	2.5074	10.077
51.228	353.81	60.3208	2.5030	10.080
51.237	353.98	60.2153	2.4986	10.083
51.245	354.14	60.1095	2.4942	10.086
51.253	354.31	60.0035	2.4898	10.089
51.262	354.48	59.8975	2.4854	10.092
51.270	354.64	59.7914	2.4810	10.094
51.278	354.81	59.6848	2.4766	10.097
51.287	354.97	59.5779	2.4722	10.100
51.295	355.14	59.4706	2.4677	10.103
51.303	355.30	59.3631	2.4633	10.107
51.312	355.47	59.2555	2.4588	10.112
51.320	355.63	59.1477	2.4543	10.117
51.328	355.80	59.0398	2.4498	10.122
51.337	355.96	58.9316	2.4454	10.128
51.345	356.13	58.8229	2.4408	10.133
51.353	356.30	58.7138	2.4363	10.139
51.362	356.46	58.6047	2.4318	10.145
51.370	356.63	58.4953	2.4272	10.151
51.378	356.79	58.3859	2.4227	10.157
51.387	356.96	58.2763	2.4182	10.162
51.395	357.12	58.1664	2.4136	10.166
51.403	357.29	58.0561	2.4090	10.169
51.412	357.45	57.9454	2.4044	10.172
51.420	357.62	57.8344	2.3998	10.175
51.428	357.78	57.7235	2.3952	10.179
51.437	357.95	57.6132	2.3906	10.182
51.445	358.11	57.5031	2.3861	10.185
51.453	358.28	57.3922	2.3815	10.189
51.462	358.44	57.2805	2.3768	10.193
51.470	358.61	57.1682	2.3722	10.196
51.478	358.77	57.0558	2.3675	10.200
51.487	358.94	56.9435	2.3629	10.203
51.495	359.10	56.8306	2.3582	10.207
51.503	359.27	56.7175	2.3535	10.210
51.512	359.43	56.6038	2.3488	10.213
51.520	359.60	56.4888	2.3440	10.216
51.528	359.76	56.3734	2.3392	10.219
51.537	359.93	56.2582	2.3344	10.222
51.545	360.09	56.1432	2.3296	10.225
51.553	360.26	56.0283	2.3249	10.228
51.562	360.43	55.9131	2.3201	10.231
51.570	360.59	55.7974	2.3153	10.235
51.578	360.76	55.6814	2.3105	10.238
51.587	360.92	55.5655	2.3057	10.241
51.595	361.09	55.4493	2.3009	10.244
51.603	361.25	55.3326	2.2960	10.246
51.612	361.42	55.2155	2.2912	10.248
51.620	361.58	55.0978	2.2863	10.250
51.628	361.75	54.9801	2.2814	10.252
51.637	361.91	54.8621	2.2765	10.253
51.645	362.08	54.7437	2.2716	10.254
51.653	362.24	54.6251	2.2667	10.256
51.662	362.41	54.5062	2.2617	10.257
51.670	362.57	54.3870	2.2568	10.258
51.678	362.74	54.2677	2.2518	10.260
51.687	362.90	54.1480	2.2469	10.261
51.695	363.07	54.0280	2.2419	10.263
51.703	363.23	53.9078	2.2369	10.265
51.712	363.40	53.7872	2.2319	10.266
51.720	363.56	53.6660	2.2269	10.268
51.728	363.73	53.5444	2.2218	10.270
51.737	363.89	53.4229	2.2168	10.271
51.745	364.06	53.3009	2.2117	10.273
51.753	364.22	53.1784	2.2066	10.274
51.762	364.39	53.0553	2.2015	10.275
51.770	364.55	52.9321	2.1964	10.276
51.778	364.72	52.8087	2.1913	10.277
51.787	364.88	52.6847	2.1861	10.278
51.795	365.05	52.5602	2.1810	10.279
51.803	365.21	52.4355	2.1758	10.280
51.812	365.38	52.3105	2.1706	10.280
51.820	365.54	52.1850	2.1654	10.281
51.828	365.71	52.0591	2.1602	10.281
51.837	365.87	51.9328	2.1549	10.281
51.845	366.04	51.8060	2.1497	10.281
51.853	366.20	51.6789	2.1444	10.281
51.862	366.37	51.5514	2.1391	10.281
51.870	366.53	51.4236	2.1338	10.281
51.878	366.70	51.2958	2.1285	10.281
51.887	366.86	51.1675	2.1232	10.281
51.895	367.03	51.0388	2.1178	10.281
51.903	367.19	50.9095	2.1125	10.281
51.912	367.36	50.7799	2.1071	10.282
51.920	367.52	50.6503	2.1017	10.282
51.928	367.69	50.5204	2.0963	10.282
51.937	367.85	50.3898	2.0909	10.281
51.945	368.02	50.2590	2.0855	10.280
51.953	368.18	50.1278	2.0800	10.279
51.962	368.35	49.9961	2.0746	10.277
51.970	368.51	49.8637	2.0691	10.274
51.978	368.67	49.7311	2.0636	10.271
51.987	368.84	49.5981	2.0581	10.268
51.995	369.00	49.4646	2.0525	10.265
52.003	369.17	49.3305	2.0470	10.262
52.012	369.33	49.1964	2.0414	10.259
52.020	369.50	49.0620	2.0358	10.256
52.028	369.66	48.9272	2.0302	10.254
52.037	369.83	48.7916	2.0246	10.250
52.045	369.99	48.6558	2.0190	10.246
52.053	370.16	48.5197	2.0133	10.241
52.062	370.32	48.3832	2.0076	10.236
52.070	370.49	48.2463	2.0020	10.232
52.078	370.65	48.1094	1.9963	10.228
52.087	370.82	47.9721	1.9906	10.224
52.095	370.98	47.8342	1.9849	10.220
52.103	371.14	47.6960	1.9791	10.216
52.112	371.31	47.5574	1.9734	10.212
52.120	371.47	47.4186	1.9676	10.209
52.128	371.64	47.2794	1.9618	10.208
52.137	371.80	47.1398	1.9561	10.207
52.145	371.97	47.0000	1.9503	10.205
52.153	372.13	46.8598	1.9444	10.203
52.162	372.30	46.7190	1.9386	10.200
52.170	372.46	46.5781	1.9327	10.196
52.178	372.63	46.4366	1.9269	10.191
52.187	372.79	46.2945	1.9210	10.186
52.195	372.96	46.1522	1.9151	10.180
52.203	373.12	46.0098	1.9092	10.175
52.212	373.28	45.8671	1.9032	10.170
52.220	373.45	45.7238	1.8973	10.166
52.228	373.61	45.5802	1.8913	10.162
52.237	373.78	45.4364	1.8854	10.159
52.245	373.94	45.2921	1.8794	10.156
52.253	374.11	45.1473	1.8734	10.153
52.262	374.27	45.0024	1.8674	10.151
52.270	374.44	44.8573	1.8613	10.150
52.278	374.60	44.7117	1.8553	10.148
52.287	374.77	44.5659	1.8493	10.146
52.295	374.93	44.4199	1.8432	10.143
52.303	375.10	44.2737	1.8371	10.139
52.312	375.26	44.1271	1.8310	10.134
52.320	375.43	43.9801	1.8249	10.130
52.328	375.59	43.8329	1.8188	10.125
52.337	375.75	43.6855	1.8127	10.121
52.345	375.92	43.5377	1.8066	10.117
52.353	376.08	43.3897	1.8004	10.113
52.362	376.25	43.2416	1.7943	10.108
52.370	376.41	43.0930	1.7881	10.104
52.378	376.58	42.9440	1.7820	10.100
52.387	376.74	42.7950	1.7758	10.097
52.395	376.91	42.6457	1.7696	10.094
52.403	377.07	42.4963	1.7634	10.090
52.412	377.24	42.3466	1.7572	10.084
52.420	377.40	42.1967	1.7509	10.078
52.428	377.57	42.0465	1.7447	10.073
52.437	377.73	41.8962	1.7385	10.067
52.445	377.90	41.7458	1.7322	10.062
52.453	378.06	41.5953	1.7260	10.058
52.462	378.22	41.4448	1.7197	10.052
52.470	378.39	41.2938	1.7135	10.046
52.478	378.55	41.1426	1.7072	10.039
52.487	378.72	40.9915	1.7009	10.034
52.495	378.88	40.8404	1.6947	10.030
52.503	379.05	40.6891	1.6884	10.026
52.512	379.21	40.5378	1.6821	10.023
52.520	379.38	40.3865	1.6758	10.020
52.528	379.54	40.2350	1.6695	10.017
52.537	379.71	40.0831	1.6632	10.014
52.545	379.87	39.9310	1.6569	10.012
52.553	380.04	39.7791	1.6506	10.012
52.562	380.20	39.6273	1.6443	10.011
52.570	380.37	39.4752	1.6380	10.011
52.578	380.53	39.3232	1.6317	10.011
52.587	380.70	39.1712	1.6254	10.010
52.595	380.86	39.0191	1.6191	10.009
52.603	381.03	38.8668	1.6128	10.008
52.612	381.19	38.7145	1.6064	10.006
52.620	381.35	38.5626	1.6001	10.003
52.628	381.52	38.4109	1.5939	10.001
52.637	381.68	38.2592	1.5876	9.999
52.645	381.85	38.1077	1.5813	9.997
52.653	382.01	37.9564	1.5750	9.996
52.662	382.18	37.8052	1.5687	9.994
52.670	382.34	37.6542	1.5625	9.993
52.678	382.51	37.5033	1.5562	9.992
52.687	382.67	37.3527	1.5499	9.992
52.695	382.84	37.2025	1.5437	9.992
52.703	383.00	37.0522	1.5375	9.993
52.712	383.17	36.9022	1.5312	9.994
52.720	383.33	36.7523	1.5250	9.995
52.728	383.50	36.6026	1.5188	9.997
52.737	383.66	36.4531	1.5126	9.999
52.745	383.83	36.3038	1.5064	10.002
52.753	383.99	36.1549	1.5002	10.004
52.762	384.16	36.0064	1.4941	10.007
52.770	384.32	35.8582	1.4879	10.011
52.778	384.49	35.7099	1.4818	10.014
52.787	384.65	35.5619	1.4756	10.018
52.795	384.82	35.4144	1.4695	10.023
52.803	384.98	35.2678	1.4634	10.027
52.812	385.15	35.1215	1.4574	10.032
52.820	385.31	34.9757	1.4513	10.037
52.828	385.48	34.8305	1.4453	10.043
52.837	385.64	34.6858	1.4393	10.049
52.845	385.81	34.5417	1.4333	10.055
52.853	385.97	34.3982	1.4273	10.062
52.862	386.14	34.2553	1.4214	10.068
52.870	386.30	34.1129	1.4155	10.076
52.878	386.47	33.9710	1.4096	10.084
52.887	386.63	33.8295	1.4037	10.091
52.895	386.80	33.6888	1.3979	10.099
52.903	386.96	33.5484	1.3921	10.108
52.912	387.13	33.4088	1.3863	10.117
52.920	387.29	33.2699	1.3805	10.128
52.928	387.46	33.1317	1.3748	10.139
52.937	387.63	32.9941	1.3691	10.151
52.945	387.79	32.8573	1.3634	10.162
52.953	387.96	32.7213	1.3578	10.173
52.962	388.12	32.5863	1.3522	10.185
52.970	388.29	32.4523	1.3466	10.197
52.978	388.45	32.3190	1.3411	10.210
52.987	388.62	32.1867	1.3356	10.224
52.995	388.78	32.0553	1.3301	10.238
53.003	388.95	31.9246	1.3247	10.250
53.012	389.11	31.7947	1.3193	10.262
53.020	389.28	31.6659	1.3140	10.275
53.028	389.45	31.5382	1.3087	10.290
53.037	389.61	31.4119	1.3034	10.307
53.045	389.78	31.2864	1.2982	10.323
53.053	389.94	31.1615	1.2930	10.339
53.062	390.11	31.0376	1.2879	10.355
53.070	390.28	30.9149	1.2828	10.373
53.078	390.44	30.7930	1.2778	10.392
53.087	390.61	30.6725	1.2727	10.411
53.095	390.77	30.5532	1.2678	10.431
53.103	390.94	30.4350	1.2629	10.450
53.112	391.11	30.3177	1.2580	10.468
53.120	391.27	30.2014	1.2532	10.486
53.128	391.44	30.0865	1.2484	10.504
53.137	391.60	29.9731	1.2437	10.524
53.145	391.77	29.8608	1.2391	10.545
53.153	391.94	29.7497	1.2345	10.565
53.162	392.10	29.6396	1.2299	10.582
53.170	392.27	29.5306	1.2254	10.602
53.178	392.43	29.4229	1.2209	10.624
53.187	392.60	29.3166	1.2165	10.646
53.195	392.77	29.2119	1.2121	10.670
53.203	392.93	29.1084	1.2078	10.694
53.212	393.10	29.0063	1.2036	10.720
53.220	393.26	28.9052	1.1994	10.747
53.228	393.43	28.8053	1.1953	10.774
53.237	393.60	28.7068	1.1912	10.801
53.245	393.76	28.6099	1.1872	10.829
53.253	393.93	28.5146	1.1832	10.857
53.262	394.10	28.4204	1.1793	10.884
53.270	394.26	28.3277	1.1755	10.912
53.278	394.43	28.2363	1.1717	10.941
53.287	394.60	28.1463	1.1679	10.970
53.295	394.76	28.0577	1.1642	10.999
53.303	394.93	27.9708	1.1606	11.027
53.312	395.09	27.8854	1.1571	11.056
53.320	395.26	27.8014	1.1536	11.085
53.328	395.43	27.7187	1.1502	11.115
53.337	395.59	27.6375	1.1468	11.146
53.345	395.76	27.5577	1.1435	11.177
53.353	395.93	27.4793	1.1402	11.209
53.362	396.09	27.4022	1.1370	11.242
53.370	396.26	27.3266	1.1339	11.276
53.378	396.43	27.2523	1.1308	11.309
53.387	396.60	27.1792	1.1278	11.343
53.395	396.76	27.1076	1.1248	11.376
53.403	396.93	27.0377	1.1219	11.408
53.412	397.10	26.9693	1.1191	11.441
53.420	397.26	26.9024	1.1163	11.475
53.428	397.43	26.8368	1.1136	11.508
53.437	397.59	26.7726	1.1109	11.542
53.445	397.76	26.7101	1.1083	11.575
53.453	397.93	26.6489	1.1058	11.608
53.462	398.10	26.5891	1.1033	11.642
53.470	398.26	26.5307	1.1009	11.675
53.478	398.43	26.4736	1.0985	11.711
53.487	398.60	26.4177	1.0962	11.747
53.495	398.76	26.3631	1.0939	11.782
53.503	398.93	26.3099	1.0917	11.817
53.512	399.10	26.2581	1.0896	11.853
53.520	399.26	26.2074	1.0875	11.889
53.528	399.43	26.1579	1.0854	11.925
53.537	399.60	26.1097	1.0834	11.961
53.545	399.77	26.0629	1.0815	11.998
53.553	399.93	26.0174	1.0796	12.034
53.562	400.10	25.9732	1.0778	12.069
53.570	400.27	25.9301	1.0760	12.106
53.578	400.43	25.8883	1.0742	12.142
53.587	400.60	25.8477	1.0725	12.178
53.595	400.77	25.8083	1.0709	12.214
53.603	400.93	25.7702	1.0693	12.250
53.612	401.10	25.7331	1.0678	12.286
53.620	401.27	25.6970	1.0663	12.323
53.628	401.44	25.6620	1.0648	12.358
53.637	401.60	25.6282	1.0634	12.396
53.645	401.77	25.5955	1.0621	12.432
53.653	401.94	25.5638	1.0608	12.468
53.662	402.10	25.5331	1.0595	12.505
53.670	402.27	25.5034	1.0583	12.542
53.678	402.44	25.4746	1.0571	12.579
53.687	402.60	25.4467	1.0559	12.615
53.695	402.77	25.4199	1.0548	12.650
53.703	402.94	25.3940	1.0537	12.685
53.712	403.10	25.3689	1.0527	12.719
53.720	403.27	25.3445	1.0517	12.753
53.728	403.44	25.3208	1.0507	12.786
53.737	403.61	25.2979	1.0497	12.821
53.745	403.77	25.2757	1.0488	12.855
53.753	403.94	25.2542	1.0479	12.888
53.762	404.11	25.2333	1.0470	12.921
53.770	404.27	25.2130	1.0462	12.954
53.778	404.44	25.1934	1.0454	12.990
53.787	404.61	25.1744	1.0446	13.026
53.795	404.77	25.1559	1.0438	13.061
53.803	404.94	25.1380	1.0431	13.096
53.812	405.11	25.1205	1.0424	13.131
53.820	405.27	25.1034	1.0417	13.165
53.828	405.44	25.0865	1.0410	13.198
53.837	405.61	25.0697	1.0403	13.231
53.845	405.77	25.0532	1.0396	13.264
53.853	405.94	25.0366	1.0389	13.296
53.862	406.11	25.0201	1.0382	13.328
53.870	406.27	25.0034	1.0375	13.359
53.878	406.44	24.9867	1.0368	13.390
53.887	406.61	24.9698	1.0361	13.420
53.895	406.77	24.9528	1.0354	13.448
53.903	406.94	24.9358	1.0347	13.477
53.912	407.11	24.9187	1.0340	13.506
53.920	407.27	24.9016	1.0333	13.536
53.928	407.44	24.8845	1.0326	13.565
53.937	407.61	24.8673	1.0319	13.593
53.945	407.77	24.8502	1.0312	13.620
53.953	407.94	24.8330	1.0304	13.648
53.962	408.11	24.8159	1.0297	13.677
53.970	408.27	24.7988	1.0290	13.706
53.978	408.44	24.7817	1.0283	13.736
53.987	408.61	24.7647	1.0276	13.765
53.995	408.77	24.7477	1.0269	13.792
54.003	408.94	24.7307	1.0262	13.821
54.012	409.11	24.7139	1.0255	13.849
54.020	409.27	24.6971	1.0248	13.877
54.028	409.44	24.6803	1.0241	13.905
54.037	409.61	24.6636	1.0234	13.930
54.045	409.77	24.6470	1.0227	13.957
54.053	409.94	24.6305	1.0220	13.985
54.062	410.11	24.6141	1.0214	14.014
54.070	410.27	24.5977	1.0207	14.044
54.078	410.44	24.5814	1.0200	14.072
54.087	410.61	24.5652	1.0193	14.100
54.095	410.77	24.5490	1.0187	14.127
54.103	410.94	24.5330	1.0180	14.155
54.112	411.11	24.5170	1.0173	14.182
54.120	411.27	24.5011	1.0167	14.209
54.128	411.44	24.4852	1.0160	14.236
54.137	411.60	24.4695	1.0154	14.262
54.145	411.77	24.4538	1.0147	14.286
54.153	411.94	24.4381	1.0141	14.311
54.162	412.10	24.4226	1.0134	14.336
54.170	412.27	24.4071	1.0128	14.360
54.178	412.44	24.3917	1.0121	14.383
54.187	412.60	24.3763	1.0115	14.404
54.195	412.77	24.3611	1.0109	14.425
54.203	412.93	24.3459	1.0102	14.448
54.212	413.10	24.3308	1.0096	14.471
54.220	413.27	24.3157	1.0090	14.493
54.228	413.43	24.3008	1.0084	14.516
54.237	413.60	24.2859	1.0077	14.538
54.245	413.77	24.2711	1.0071	14.559
54.253	413.93	24.2564	1.0065	14.582
54.262	414.10	24.2417	1.0059	14.605
54.270	414.27	24.2271	1.0053	14.630
54.278	414.43	24.2125	1.0047	14.654
54.287	414.60	24.1981	1.0041	14.675
54.295	414.76	24.1837	1.0035	14.696
54.303	414.93	24.1693	1.0029	14.719
54.312	415.10	24.1550	1.0023	14.741
54.320	415.26	24.1408	1.0017	14.763
54.328	415.43	24.1266	1.0011	14.785
54.337	415.59	24.1125	1.0005	14.809
54.345	415.76	24.0984	1.0000	14.831
54.353	415.93	24.0844	0.9994	14.854
54.362	416.09	24.0704	0.9988	14.877
54.370	416.26	24.0565	0.9982	14.902
54.378	416.43	24.0427	0.9976	14.926
54.387	416.59	24.0289	0.9971	14.949
54.395	416.76	24.0151	0.9965	14.971
54.403	416.92	24.0014	0.9959	14.994
54.412	417.09	23.9877	0.9954	15.016
54.420	417.26	23.9741	0.9948	15.037
54.428	417.42	23.9606	0.9942	15.059
54.437	417.59	23.9472	0.9937	15.080
54.445	417.75	23.9338	0.9931	15.100
54.453	417.92	23.9204	0.9926	15.118
54.462	418.09	23.9071	0.9920	15.137
54.470	418.25	23.8938	0.9915	15.159
54.478	418.42	23.8806	0.9909	15.179
54.487	418.58	23.8674	0.9904	15.198
54.495	418.75	23.8542	0.9898	15.218
54.503	418.92	23.8410	0.9893	15.238
54.512	419.08	23.8278	0.9887	15.257
54.520	419.25	23.8147	0.9882	15.276
54.528	419.41	23.8016	0.9876	15.296
54.537	419.58	23.7885	0.9871	15.319
54.545	419.75	23.7755	0.9866	15.342
54.553	419.91	23.7625	0.9860	15.361
54.562	420.08	23.7495	0.9855	15.380
54.570	420.24	23.7366	0.9849	15.402
54.578	420.41	23.7237	0.9844	15.424
54.587	420.57	23.7108	0.9839	15.446
54.595	420.74	23.6980	0.9833	15.468
54.603	420.91	23.6852	0.9828	15.490
54.612	421.07	23.6725	0.9823	15.511
54.620	421.24	23.6598	0.9818	15.530
54.628	421.40	23.6471	0.9812	15.549
54.637	421.57	23.6344	0.9807	15.569
54.645	421.74	23.6218	0.9802	15.591
54.653	421.90	23.6092	0.9797	15.610
54.662	422.07	23.5966	0.9791	15.628
54.670	422.23	23.5840	0.9786	15.647
54.678	422.40	23.5715	0.9781	15.665
54.687	422.56	23.5590	0.9776	15.685
54.695	422.73	23.5465	0.9771	15.703
54.703	422.90	23.5341	0.9765	15.722
54.712	423.06	23.5216	0.9760	15.740
54.720	423.23	23.5092	0.9755	15.757
54.728	423.39	23.4968	0.9750	15.774
54.737	423.56	23.4844	0.9745	15.793
54.745	423.72	23.4721	0.9740	15.812
54.753	423.89	23.4598	0.9735	15.832
54.762	424.06	23.4476	0.9730	15.851
54.770	424.22	23.4354	0.9724	15.870
54.778	424.39	23.4232	0.9719	15.889
54.787	424.55	23.4110	0.9714	15.908
54.795	424.72	23.3988	0.9709	15.927
54.803	424.88	23.3866	0.9704	15.949
54.812	425.05	23.3745	0.9699	15.971
54.820	425.22	23.3624	0.9694	15.990
54.828	425.38	23.3502	0.9689	16.008
54.837	425.55	23.3381	0.9684	16.025
54.845	425.71	23.3260	0.9679	16.043
54.853	425.88	23.3139	0.9674	16.061
54.862	426.04	23.3018	0.9669	16.079
54.870	426.21	23.2897	0.9664	16.097
54.878	426.37	23.2777	0.9659	16.114
54.887	426.54	23.2656	0.9654	16.129
54.895	426.70	23.2536	0.9649	16.145
54.903	426.87	23.2416	0.9644	16.161
54.912	427.04	23.2296	0.9639	16.179
54.920	427.20	23.2176	0.9634	16.198
54.928	427.37	23.2057	0.9629	16.217
54.937	427.53	23.1938	0.9624	16.236
54.945	427.70	23.1818	0.9619	16.255
54.953	427.86	23.1699	0.9614	16.274
54.962	428.03	23.1580	0.9609	16.293
54.970	428.19	23.1461	0.9604	16.312
54.978	428.36	23.1343	0.9600	16.332
54.987	428.52	23.1224	0.9595	16.350
54.995	428.69	23.1106	0.9590	16.369
55.003	428.86	23.0987	0.9585	16.388
55.012	429.02	23.0869	0.9580	16.408
55.020	429.19	23.0750	0.9575	16.427
55.028	429.35	23.0632	0.9570	16.446
55.037	429.52	23.0514	0.9565	16.465
55.045	429.68	23.0397	0.9560	16.485
55.053	429.85	23.0279	0.9555	16.503
55.062	430.01	23.0162	0.9551	16.522
55.070	430.18	23.0044	0.9546	16.541
55.078	430.34	22.9927	0.9541	16.560
55.087	430.51	22.9810	0.9536	16.578
55.095	430.68	22.9693	0.9531	16.596
55.103	430.84	22.9577	0.9526	16.612
55.112	431.01	22.9460	0.9521	16.628
55.120	431.17	22.9344	0.9517	16.645
55.128	431.34	22.9228	0.9512	16.662
55.137	431.50	22.9111	0.9507	16.680
55.145	431.67	22.8996	0.9502	16.697
55.153	431.83	22.8880	0.9497	16.715
55.162	432.00	22.8764	0.9493	16.732
55.170	432.16	22.8648	0.9488	16.749
55.178	432.33	22.8533	0.9483	16.767
55.187	432.50	22.8418	0.9478	16.785
55.195	432.66	22.8303	0.9473	16.802
55.203	432.83	22.8188	0.9469	16.819
55.212	432.99	22.8073	0.9464	16.835
55.220	433.16	22.7958	0.9459	16.851
55.228	433.32	22.7843	0.9454	16.867
55.237	433.49	22.7729	0.9450	16.884
55.245	433.65	22.7614	0.9445	16.902
55.253	433.82	22.7500	0.9440	16.920
55.262	433.98	22.7386	0.9435	16.939
55.270	434.15	22.7271	0.9431	16.957
55.278	434.31	22.7157	0.9426	16.975
55.287	434.48	22.7043	0.9421	16.996
55.295	434.64	22.6930	0.9416	17.016
55.303	434.81	22.6816	0.9412	17.034
55.312	434.98	22.6703	0.9407	17.051
55.320	435.14	22.6590	0.9402	17.069
55.328	435.31	22.6476	0.9398	17.086
55.337	435.47	22.6363	0.9393	17.102
55.345	435.64	22.6250	0.9388	17.116
55.353	435.80	22.6137	0.9384	17.130
55.362	435.97	22.6025	0.9379	17.143
55.370	436.13	22.5912	0.9374	17.154
55.378	436.30	22.5799	0.9369	17.167
55.387	436.46	22.5686	0.9365	17.184
55.395	436.63	22.5573	0.9360	17.200
55.403	436.80	22.5460	0.9355	17.216
55.412	436.96	22.5348	0.9351	17.232
55.420	437.13	22.5236	0.9346	17.248
55.428	437.29	22.5124	0.9341	17.266
55.437	437.46	22.5012	0.9337	17.285
55.445	437.62	22.4900	0.9332	17.306
55.453	437.79	22.4789	0.9328	17.327
55.462	437.95	22.4677	0.9323	17.349
55.470	438.12	22.4566	0.9318	17.368
55.478	438.28	22.4455	0.9314	17.387
55.487	438.45	22.4344	0.9309	17.405
55.495	438.61	22.4233	0.9305	17.423
55.503	438.78	22.4122	0.9300	17.441
55.512	438.94	22.4011	0.9295	17.458
55.520	439.11	22.3901	0.9291	17.475
55.528	439.27	22.3790	0.9286	17.492
55.537	439.44	22.3679	0.9282	17.509
55.545	439.60	22.3569	0.9277	17.527
55.553	439.77	22.3458	0.9272	17.545
55.562	439.93	22.3348	0.9268	17.563
55.570	440.10	22.3238	0.9263	17.582
55.578	440.27	22.3127	0.9259	17.602
55.587	440.43	22.3017	0.9254	17.621
55.595	440.60	22.2907	0.9249	17.640
55.603	440.76	22.2797	0.9245	17.658
55.612	440.93	22.2688	0.9240	17.675
55.620	441.09	22.2578	0.9236	17.690
55.628	441.26	22.2469	0.9231	17.706
55.637	441.42	22.2360	0.9227	17.723
55.645	441.59	22.2251	0.9222	17.739
55.653	441.75	22.2142	0.9218	17.755
55.662	441.92	22.2034	0.9213	17.771
55.670	442.08	22.1926	0.9209	17.787
55.678	442.25	22.1817	0.9204	17.803
55.687	442.41	22.1710	0.9200	17.820
55.695	442.58	22.1602	0.9195	17.837
55.703	442.74	22.1494	0.9191	17.855
55.712	442.91	22.1386	0.9186	17.873
55.720	443.07	22.1278	0.9182	17.890
55.728	443.24	22.1171	0.9177	17.905
55.737	443.41	22.1063	0.9173	17.920
55.745	443.57	22.0956	0.9169	17.936
55.753	443.74	22.0848	0.9164	17.953
55.762	443.90	22.0741	0.9160	17.970
55.770	444.07	22.0634	0.9155	17.986
55.778	444.23	22.0527	0.9151	18.001
55.787	444.40	22.0420	0.9146	18.015
55.795	444.56	22.0313	0.9142	18.030
55.803	444.73	22.0207	0.9137	18.047
55.812	444.89	22.0100	0.9133	18.063
55.820	445.06	21.9994	0.9129	18.077
55.828	445.22	21.9888	0.9124	18.091
55.837	445.39	21.9782	0.9120	18.106
55.845	445.55	21.9676	0.9115	18.119
55.853	445.72	21.9571	0.9111	18.133
55.862	445.88	21.9466	0.9107	18.148
55.870	446.05	21.9361	0.9102	18.165
55.878	446.21	21.9256	0.9098	18.181
55.887	446.38	21.9151	0.9094	18.196
55.895	446.54	21.9046	0.9089	18.211
55.903	446.71	21.8942	0.9085	18.228
55.912	446.87	21.8838	0.9081	18.245
55.920	447.04	21.8733	0.9076	18.261
55.928	447.20	21.8629	0.9072	18.278
55.937	447.37	21.8525	0.9068	18.295
55.945	447.53	21.8421	0.9063	18.311
55.953	447.70	21.8318	0.9059	18.326
55.962	447.87	21.8215	0.9055	18.342
55.970	448.03	21.8112	0.9050	18.358
55.978	448.20	21.8009	0.9046	18.374
55.987	448.36	21.7906	0.9042	18.392
55.995	448.53	21.7804	0.9038	18.410
56.003	448.69	21.7701	0.9033	18.428
56.012	448.86	21.7598	0.9029	18.447
56.020	449.02	21.7496	0.9025	18.466
56.028	449.19	21.7394	0.9021	18.484
56.037	449.35	21.7291	0.9016	18.502
56.045	449.52	21.7189	0.9012	18.518
56.053	449.68	21.7086	0.9008	18.535
56.062	449.85	21.6984	0.9004	18.553
56.070	450.01	21.6881	0.8999	18.570
56.078	450.18	21.6779	0.8995	18.587
56.087	450.34	21.6678	0.8991	18.603
56.095	450.51	21.6576	0.8987	18.619
56.103	450.67	21.6475	0.8983	18.635
56.112	450.84	21.6374	0.8978	18.651
56.120	451.00	21.6273	0.8974	18.668
56.128	451.17	21.6173	0.8970	18.685
56.137	451.33	21.6073	0.8966	18.702
56.145	451.50	21.5972	0.8962	18.717
56.153	451.66	21.5872	0.8958	18.732
56.162	451.83	21.5772	0.8953	18.745
56.170	451.99	21.5672	0.8949	18.761
56.178	452.16	21.5572	0.8945	18.778
56.187	452.32	21.5473	0.8941	18.796
56.195	452.49	21.5373	0.8937	18.814
56.203	452.65	21.5274	0.8933	18.831
56.212	452.82	21.5175	0.8929	18.847
56.220	452.98	21.5076	0.8925	18.863
56.228	453.15	21.4977	0.8920	18.880
56.237	453.31	21.4879	0.8916	18.898
56.245	453.48	21.4781	0.8912	18.916
56.253	453.64	21.4683	0.8908	18.932
56.262	453.81	21.4585	0.8904	18.945
56.270	453.97	21.4487	0.8900	18.957
56.278	454.14	21.4389	0.8896	18.969
56.287	454.30	21.4292	0.8892	18.982
56.295	454.47	21.4195	0.8888	18.996
56.303	454.63	21.4098	0.8884	19.011
56.312	454.80	21.4001	0.8880	19.027
56.320	454.96	21.3905	0.8876	19.042
56.328	455.13	21.3809	0.8872	19.056
56.337	455.29	21.3713	0.8868	19.071
56.345	455.46	21.3617	0.8864	19.086
56.353	455.62	21.3521	0.8860	19.102
56.362	455.79	21.3426	0.8856	19.121
56.370	455.95	21.3331	0.8852	19.140
56.378	456.12	21.3236	0.8848	19.158
56.387	456.28	21.3141	0.8844	19.174
56.395	456.45	21.3047	0.8840	19.189
56.403	456.61	21.2952	0.8836	19.205
56.412	456.78	21.2858	0.8832	19.223
56.420	456.94	21.2764	0.8829	19.242
56.428	457.11	21.2670	0.8825	19.260
56.437	457.27	21.2577	0.8821	19.276
56.445	457.44	21.2483	0.8817	19.292
56.453	457.60	21.2389	0.8813	19.306
56.462	457.77	21.2295	0.8809	19.321
56.470	457.93	21.2202	0.8805	19.337
56.478	458.10	21.2109	0.8801	19.352
56.487	458.26	21.2017	0.8798	19.368
56.495	458.43	21.1924	0.8794	19.384
56.503	458.59	21.1832	0.8790	19.400
56.512	458.76	21.1740	0.8786	19.417
56.520	458.92	21.1649	0.8782	19.433
56.528	459.09	21.1557	0.8779	19.448
56.537	459.25	21.1466	0.8775	19.462
56.545	459.42	21.1375	0.8771	19.476
56.553	459.58	21.1285	0.8767	19.491
56.562	459.75	21.1194	0.8763	19.505
56.570	459.91	21.1103	0.8760	19.519
56.578	460.08	21.1013	0.8756	19.531
56.587	460.24	21.0922	0.8752	19.544
56.595	460.41	21.0832	0.8748	19.558
56.603	460.57	21.0742	0.8745	19.574
56.612	460.74	21.0653	0.8741	19.591
56.620	460.90	21.0564	0.8737	19.607
56.628	461.07	21.0476	0.8734	19.623
56.637	461.23	21.0387	0.8730	19.639
56.645	461.40	21.0299	0.8726	19.655
56.653	461.56	21.0211	0.8723	19.670
56.662	461.73	21.0123	0.8719	19.685
56.670	461.89	21.0036	0.8715	19.699
56.678	462.06	20.9948	0.8712	19.712
56.687	462.22	20.9860	0.8708	19.725
56.695	462.39	20.9773	0.8704	19.738
56.703	462.55	20.9685	0.8701	19.751
56.712	462.72	20.9597	0.8697	19.765
56.720	462.88	20.9510	0.8694	19.780
